Repository: dirkseidensticker/OnOffRivers

# OnOffRivers
Code &amp; Data for paper "On and Off the Rivers: Changes in Clay Sourcing and Preparation Strategies in the Congo Basin throughout the past two Millennia"

File: output/xrf_pca_pik-mun_cluster.jpg.txt

Link between the cluster variable and the quantitative variables
================================================================
        Eta2      P-value
Fe 0.9328845 3.762842e-17
Ti 0.6412178 5.856420e-07
K  0.6179063 1.413767e-06
Si 0.3650188 1.732416e-03
Al 0.2939300 7.653647e-03
Sr 0.2927535 7.834138e-03

Description of each cluster by quantitative variables
=====================================================
$`1`
      v.test Mean in category Overall mean sd in category Overall sd      p.value
Fe  5.288776       9.75727020   4.96610017     1.36468887  3.1736351 1.231378e-07
Sr  2.956556       0.03001105   0.01824743     0.01700705  0.0139388 3.110962e-03
Si -3.227198      67.36236494  70.20739339     2.62774154  3.0883860 1.250090e-03
Ti -4.350333       1.93044732   2.58801836     0.22714156  0.5295302 1.359310e-05

$`2`
      v.test Mean in category Overall mean sd in category Overall sd      p.value
Ti  3.832280       2.88246132   2.58801836    0.342718282  0.5295302 1.269610e-04
Al  2.790145      19.68179601  18.70438966    2.111725315  2.4143223 5.268450e-03
Si  2.162863      71.17659426  70.20739339    2.419763147  3.0883860 3.055171e-02
K  -1.963903       3.27329723   3.51585100    0.380992135  0.8512063 4.954136e-02
Sr -2.258738       0.01367924   0.01824743    0.009144902  0.0139388 2.389968e-02
Fe -4.330114       2.97217193   4.96610017    0.413787658  3.1736351 1.490321e-05

$`3`
      v.test Mean in category Overall mean sd in category Overall sd      p.value
K   4.300287         5.557542     3.515851       1.006171  0.8512063 1.705774e-05
Al -2.075347        15.909635    18.704390       1.823464  2.4143223 3.795439e-02
